Repository: JaGeo/PaulingPublication

# Github Repositorium to Reproduce the Assessment of the Pauling Rules

This is the github repositorium for our publication that assesses the Pauling rules on around 5000 experimental oxides from the [Materials Project](http://materialsproject.org/) and around 5000 experimental oxides from the [Crystal Open Database](http://www.crystallography.net/cod/). This code has been written by J. George with contributions and ideas from D. Waroquiers, D. Di Stefano, G. Petretto, G.-M. Rignanese, and G. Hautier.

One can run the overall analysis by running the scripts "Final_Run.py", "Final_Run_exp.py", and "Final_Run_binaries.py" in the folder "Assessment".

File: Assessment/Results/Results_Third_Rule_structures_fulfilling_readable.csv (part 1 of 28)
mp-id;formula;cations;valences;CNs;Connections of Cations with Valences

mp-3200;Lu2Ti2O7;['Ti', 'Ti', 'Ti', 'Ti', 'Lu', 'Lu', 'Lu', 'Lu'];[4, 4, 4, 4, 3, 3, 3, 3];['6', '6', '6', '6', '8', '8', '8', '8'];{'Ti': {4: {'no': 264, 'corner': 24, 'edge': 24, 'face': 0}}, 'Lu': {3: {'no': 264, 'corner': 0, 'edge': 48, 'face': 0}}}

mp-505306;Eu2Sn2O7;['Eu', 'Eu', 'Eu', 'Eu', 'Sn', 'Sn', 'Sn', 'Sn'];[3, 3, 3, 3, 4, 4, 4, 4];['8', '8', '8', '8', '6', '6', '6', '6'];{'Eu': {3: {'no': 168, 'corner': 0, 'edge': 48, 'face': 0}}, 'Sn': {4: {'no': 168, 'corner': 24, 'edge': 24, 'face': 0}}}

mp-4991;Tb2Sn2O7;['Sn', 'Sn', 'Sn', 'Sn', 'Tb', 'Tb', 'Tb', 'Tb'];[4, 4, 4, 4, 3, 3, 3, 3];['6', '6', '6', '6', '8', '8', '8', '8'];{'Sn': {4: {'no': 168, 'corner': 24, 'edge': 24, 'face': 0}}, 'Tb': {3: {'no': 168, 'corner': 0, 'edge': 48, 'face': 0}}}

mp-18797;Yb2V2O7;['V', 'V', 'V', 'V', 'Yb', 'Yb', 'Yb', 'Yb'];[4, 4, 4, 4, 3, 3, 3, 3];['6', '6', '6', '6', '8', '8', '8', '8'];{'V': {4: {'no': 264, 'corner': 24, 'edge': 24, 'face': 0}}, 'Yb': {3: {'no': 264, 'corner': 0, 'edge': 48, 'face': 0}}}

mp-18831;Y2Mn2O7;['Mn', 'Mn', 'Mn', 'Mn', 'Y', 'Y', 'Y', 'Y'];[4, 4, 4, 4, 3, 3, 3, 3];['6', '6', '6', '6', '8', '8', '8', '8'];{'Mn': {4: {'no': 264, 'corner': 24, 'edge': 24, 'face': 0}}, 'Y': {3: {'no': 264, 'corner': 0, 'edge': 48, 'face': 0}}}

mp-5889;Er2Ti2O7;['Ti', 'Ti', 'Ti', 'Ti', 'Er', 'Er', 'Er', 'Er'];[4, 4, 4, 4, 3, 3, 3, 3];['6', '6', '6', '6', '8', '8', '8', '8'];{'Ti': {4: {'no': 264, 'corner': 24, 'edge': 24, 'face': 0}}, 'Er': {3: {'no': 264, 'corner': 0, 'edge': 48, 'face': 0}}}

mp-12533;La2Hf2O7;['La', 'La', 'La', 'La', 'Hf', 'Hf', 'Hf', 'Hf'];[3, 3, 3, 3, 4, 4, 4, 4];['8', '8', '8', '8', '6', '6', '6', '6'];{'La': {3: {'no': 168, 'corner': 0, 'edge': 48, 'face': 0}}, 'Hf': {4: {'no': 168, 'corner': 24, 'edge': 24, 'face': 0}}}

mp-20643;Y2Ru2O7;['Y', 'Y', 'Y', 'Y', 'Ru', 'Ru', 'Ru', 'Ru'];[3, 3, 3, 3, 4, 4, 4, 4];['8', '8', '8', '8', '6', '6', '6', '6'];{'Y': {3: {'no': 168, 'corner': 0, 'edge': 48, 'face': 0}}, 'Ru': {4: {'no': 168, 'corner': 24, 'edge': 24, 'face': 0}}}

mp-19679;Y2Mo2O7;['Y', 'Y', 'Y', 'Y', 'Mo', 'Mo', 'Mo', 'Mo'];[3, 3, 3, 3, 4, 4, 4, 4];['8', '8', '8', '8', '6', '6', '6', '6'];{'Y': {3: {'no': 168, 'corner': 0, 'edge': 48, 'face': 0}}, 'Mo': {4: {'no': 168, 'corner': 24, 'edge': 24, 'face': 0}}}

mp-641683;Eu2Ir2O7;['Eu', 'Eu', 'Eu', 'Eu', 'Ir', 'Ir', 'Ir', 'Ir'];[3, 3, 3, 3, 4, 4, 4, 4];['8', '8', '8', '8', '6', '6', '6', '6'];{'Eu': {3: {'no': 168, 'corner': 0, 'edge': 48, 'face': 0}}, 'Ir': {4: {'no': 168, 'corner': 24, 'edge': 24, 'face': 0}}}

mp-25554;Mn2Tl2O7;['Mn', 'Mn', 'Mn', 'Mn', 'Tl', 'Tl', 'Tl', 'Tl'];[4, 4, 4, 4, 3, 3, 3, 3];['6', '6', '6', '6', '8', '8', '8', '8'];{'Mn': {4: {'no': 264, 'corner': 24, 'edge': 24, 'face': 0}}, 'Tl': {3: {'no': 264, 'corner': 0, 'edge': 48, 'face': 0}}}

mp-17114;Nd2Sn2O7;['Sn', 'Sn', 'Sn', 'Sn', 'Nd', 'Nd', 'Nd', 'Nd'];[4, 4, 4, 4, 3, 3, 3, 3];['6', '6', '6', '6', '8', '8', '8', '8'];{'Sn': {4: {'no': 168, 'corner': 24, 'edge': 24, 'face': 0}}, 'Nd': {3: {'no': 168, 'corner': 0, 'edge': 48, 'face': 0}}}

mp-3335;Sm2Ti2O7;['Ti', 'Ti', 'Ti', 'Ti', 'Sm', 'Sm', 'Sm', 'Sm'];[4, 4, 4, 4, 3, 3, 3, 3];['6', '6', '6', '6', '8', '8', '8', '8'];{'Ti': {4: {'no': 168, 'corner': 24, 'edge': 24, 'face': 0}}, 'Sm': {3: {'no': 168, 'corner': 0, 'edge': 48, 'face': 0}}}

mp-19153;Lu2Mn2O7;['Mn', 'Mn', 'Mn', 'Mn', 'Lu', 'Lu', 'Lu', 'Lu'];[4, 4, 4, 4, 3, 3, 3, 3];['6', '6', '6', '6', '8', '8', '8', '8'];{'Mn': {4: {'no': 264, 'corner': 24, 'edge': 24, 'face': 0}}, 'Lu': {3: {'no': 264, 'corner': 0, 'edge': 48, 'face': 0}}}

mp-5977;Nd2Zr2O7;['Zr', 'Zr', 'Zr', 'Zr', 'Nd', 'Nd', 'Nd', 'Nd'];[4, 4, 4, 4, 3, 3, 3, 3];['6', '6', '6', '6', '8', '8', '8', '8'];{'Zr': {4: {'no': 168, 'corner': 24, 'edge': 24, 'face': 0}}, 'Nd': {3: {'no': 168, 'corner': 0, 'edge': 48, 'face': 0}}}

mp-554638;Ca2Ru2O7;['Ca', 'Ca', 'Ca', 'Ca', 'Ru', 'Ru', 'Ru', 'Ru'];[2, 2, 2, 2, 5, 5, 5, 5];['8', '8', '8', '8', '6', '6', '6', '6'];{'Ca': {2: {'no': 168, 'corner': 0, 'edge': 48, 'face': 0}}, 'Ru': {5: {'no': 168, 'corner': 24, 'edge': 24, 'face': 0}}}

mp-3884;Ho2Sn2O7;['Sn', 'Sn', 'Sn', 'Sn', 'Ho', 'Ho', 'Ho', 'Ho'];[4, 4, 4, 4, 3, 3, 3, 3];['6', '6', '6', '6', '8', '8', '8', '8'];{'Sn': {4: {'no': 168, 'corner': 24, 'edge': 24, 'face': 0}}, 'Ho': {3: {'no': 168, 'corner': 0, 'edge': 48, 'face': 0}}}

mp-642754;Gd2Mo2O7;['Gd', 'Gd', 'Gd', 'Gd', 'Mo', 'Mo', 'Mo', 'Mo'];[3, 3, 3, 3, 4, 4, 4, 4];['8', '8', '8', '8', '6', '6', '6', '6'];{'Gd': {3: {'no': 168, 'corner': 0, 'edge': 48, 'face': 0}}, 'Mo': {4: {'no': 168, 'corner': 24, 'edge': 24, 'face': 0}}}

mp-22094;Tl2Ru2O7;['Ru', 'Ru', 'Ru', 'Ru', 'Tl', 'Tl', 'Tl', 'Tl'];[4, 4, 4, 4, 3, 3, 3, 3];['6', '6', '6', '6', '8', '8', '8', '8'];{'Ru': {4: {'no': 168, 'corner': 24, 'edge': 24, 'face': 0}}, 'Tl': {3: {'no': 168, 'corner': 0, 'edge': 48, 'face': 0}}}

mp-566186;Sm2Mo2O7;['Sm', 'Sm', 'Sm', 'Sm', 'Mo', 'Mo', 'Mo', 'Mo'];[3, 3, 3, 3, 4, 4, 4, 4];['8', '8', '8', '8', '6', '6', '6', '6'];{'Sm': {3: {'no': 168, 'corner': 0, 'edge': 48, 'face': 0}}, 'Mo': {4: {'no': 168, 'corner': 24, 'edge': 24, 'face': 0}}}

mp-25127;Lu2V2O7;['V', 'V', 'V', 'V', 'Lu', 'Lu', 'Lu', 'Lu'];[4, 4, 4, 4, 3, 3, 3, 3];['6', '6', '6', '6', '8', '8', '8', '8'];{'V': {4: {'no': 264, 'corner': 24, 'edge': 24, 'face': 0}}, 'Lu': {3: {'no': 264, 'corner': 0, 'edge': 48, 'face': 0}}}

mp-756670;Eu2Pb2O7;['Eu', 'Eu', 'Eu', 'Eu', 'Pb', 'Pb', 'Pb', 'Pb'];[3, 3, 3, 3, 4, 4, 4, 4];['8', '8', '8', '8', '6', '6', '6', '6'];{'Eu': {3: {'no': 168, 'corner': 0, 'edge': 48, 'face': 0}}, 'Pb': {4: {'no': 168, 'corner': 24, 'edge': 24, 'face': 0}}}

mp-5950;Cd2Os2O7;['Cd', 'Cd', 'Cd', 'Cd', 'Os', 'Os', 'Os', 'Os'];[2, 2, 2, 2, 5, 5, 5, 5];['8', '8', '8', '8', '6', '6', '6', '6'];{'Cd': {2: {'no': 168, 'corner': 0, 'edge': 48, 'face': 0}}, 'Os': {5: {'no': 168, 'corner': 24, 'edge': 24, 'face': 0}}}

mp-22259;Yb2Ru2O7;['Ru', 'Ru', 'Ru', 'Ru', 'Yb', 'Yb', 'Yb', 'Yb'];[4, 4, 4, 4, 3, 3, 3, 3];['6', '6', '6', '6', '8', '8', '8', '8'];{'Ru': {4: {'no': 168, 'corner': 24, 'edge': 24, 'face': 0}}, 'Yb': {3: {'no': 168, 'corner': 0, 'edge': 48, 'face': 0}}}

mp-505552;Cd2Ru2O7;['Ru', 'Ru', 'Ru', 'Ru', 'Cd', 'Cd', 'Cd', 'Cd'];[5, 5, 5, 5, 2, 2, 2, 2];['6', '6', '6', '6', '8', '8', '8', '8'];{'Ru': {5: {'no': 168, 'corner': 24, 'edge': 24, 'face': 0}}, 'Cd': {2: {'no': 168, 'corner': 0, 'edge': 48, 'face': 0}}}

mp-14968;Dy2Ru2O7;['Ru', 'Ru', 'Ru', 'Ru', 'Dy', 'Dy', 'Dy', 'Dy'];[4, 4, 4, 4, 3, 3, 3, 3];['6', '6', '6', '6', '8', '8', '8', '8'];{'Ru': {4: {'no': 168, 'corner': 24, 'edge': 24, 'face': 0}}, 'Dy': {3: {'no': 168, 'corner': 0, 'edge': 48, 'face': 0}}}

mp-4602;Tb2Ti2O7;['Ti', 'Ti', 'Ti', 'Ti', 'Tb', 'Tb', 'Tb', 'Tb'];[4, 4, 4, 4, 3, 3, 3, 3];['6', '6', '6', '6', '8', '8', '8', '8'];{'Ti': {4: {'no': 168, 'corner': 24, 'edge': 24, 'face': 0}}, 'Tb': {3: {'no': 168, 'corner': 0, 'edge': 48, 'face': 0}}}

mp-19200;Tb2Mo2O7;['Mo', 'Mo', 'Mo', 'Mo', 'Tb', 'Tb', 'Tb', 'Tb'];[4, 4, 4, 4, 3, 3, 3, 3];['6', '6', '6', '6', '8', '8', '8', '8'];{'Mo': {4: {'no': 168, 'corner': 24, 'edge': 24, 'face': 0}}, 'Tb': {3: {'no': 168, 'corner': 0, 'edge': 48, 'face': 0}}}

mp-505801;Eu2Ti2O7;['Eu', 'Eu', 'Eu', 'Eu', 'Ti', 'Ti', 'Ti', 'Ti'];[3, 3, 3, 3, 4, 4, 4, 4];['8', '8', '8', '8', '6', '6', '6', '6'];{'Eu': {3: {'no': 168, 'corner': 0, 'edge': 48, 'face': 0}}, 'Ti': {4: {'no': 168, 'corner': 24, 'edge': 24, 'face': 0}}}

mp-17064;Gd2Sn2O7;['Sn', 'Sn', 'Sn', 'Sn', 'Gd', 'Gd', 'Gd', 'Gd'];[4, 4, 4, 4, 3, 3, 3, 3];['6', '6', '6', '6', '8', '8', '8', '8'];{'Sn': {4: {'no': 168, 'corner': 24, 'edge': 24, 'face': 0}}, 'Gd': {3: {'no': 168, 'corner': 0, 'edge': 48, 'face': 0}}}

mp-4974;La2Zr2O7;['Zr', 'Zr', 'Zr', 'Zr', 'La', 'La', 'La', 'La'];[4, 4, 4, 4, 3, 3, 3, 3];['6', '6', '6', '6', '8', '8', '8', '8'];{'Zr': {4: {'no': 168, 'corner': 24, 'edge': 24, 'face': 0}}, 'La': {3: {'no': 168, 'corner': 0, 'edge': 48, 'face': 0}}}

mp-3370;Y2Sn2O7;['Y', 'Y', 'Y', 'Y', 'Sn', 'Sn', 'Sn', 'Sn'];[3, 3, 3, 3, 4, 4, 4, 4];['8', '8', '8', '8', '6', '6', '6', '6'];{'Y': {3: {'no': 168, 'corner': 0, 'edge': 48, 'face': 0}}, 'Sn': {4: {'no': 168, 'corner': 24, 'edge': 24, 'face': 0}}}

mp-566468;Er2V2O7;['Er', 'Er', 'Er', 'Er', 'V', 'V', 'V', 'V'];[3, 3, 3, 3, 4, 4, 4, 4];['8', '8', '8', '8', '6', '6', '6', '6'];{'Er': {3: {'no': 264, 'corner': 0, 'edge': 48, 'face': 0}}, 'V': {4: {'no': 264, 'corner': 24, 'edge': 24, 'face': 0}}}

mp-559426;Pr2Zr2O7;['Pr', 'Pr', 'Pr', 'Pr', 'Zr', 'Zr', 'Zr', 'Zr'];[3, 3, 3, 3, 4, 4, 4, 4];['8', '8', '8', '8', '6', '6', '6', '6'];{'Pr': {3: {'no': 168, 'corner': 0, 'edge': 48, 'face': 0}}, 'Zr': {4: {'no': 168, 'corner': 24, 'edge': 24, 'face': 0}}}

mp-2883;Sm2Sn2O7;['Sn', 'Sn', 'Sn', 'Sn', 'Sm', 'Sm', 'Sm', 'Sm'];[4, 4, 4, 4, 3, 3, 3, 3];['6', '6', '6', '6', '8', '8', '8', '8'];{'Sn': {4: {'no': 168, 'corner': 24, 'edge': 24, 'face': 0}}, 'Sm': {3: {'no': 168, 'corner': 0, 'edge': 48, 'face': 0}}}

mp-15170;Lu2Sn2O7;['Sn', 'Sn', 'Sn', 'Sn', 'Lu', 'Lu', 'Lu', 'Lu'];[4, 4, 4, 4, 3, 3, 3, 3];['6', '6', '6', '6', '8', '8', '8', '8'];{'Sn': {4: {'no': 168, 'corner': 24, 'edge': 24, 'face': 0}}, 'Lu': {3: {'no': 168, 'corner': 0, 'edge': 48, 'face': 0}}}

mp-642787;Y2V2O7;['Y', 'Y', 'Y', 'Y', 'V', 'V', 'V', 'V'];[3, 3, 3, 3, 4, 4, 4, 4];['8', '8', '8', '8', '6', '6', '6', '6'];{'Y': {3: {'no': 168, 'corner': 0, 'edge': 48, 'face': 0}}, 'V': {4: {'no': 168, 'corner': 24, 'edge': 24, 'face': 0}}}

mp-558392;Bi2Ir2O7;['Bi', 'Bi', 'Bi', 'Bi', 'Ir', 'Ir', 'Ir', 'Ir'];[3, 3, 3, 3, 4, 4, 4, 4];['8', '8', '8', '8', '6', '6', '6', '6'];{'Bi': {3: {'no': 168, 'corner': 0, 'edge': 48, 'face': 0}}, 'Ir': {4: {'no': 168, 'corner': 24, 'edge': 24, 'face': 0}}}

mp-14026;Ca2Ta2O7;['Ca', 'Ca', 'Ca', 'Ca', 'Ta', 'Ta', 'Ta', 'Ta'];[2, 2, 2, 2, 5, 5, 5, 5];['8', '8', '8', '8', '6', '6', '6', '6'];{'Ca': {2: {'no': 168, 'corner': 0, 'edge': 48, 'face': 0}}, 'Ta': {5: {'no': 168, 'corner': 24, 'edge': 24, 'face': 0}}}

mp-560530;Nb2Cd2O7;['Nb', 'Nb', 'Nb', 'Nb', 'Cd', 'Cd', 'Cd', 'Cd'];[5, 5, 5, 5, 2, 2, 2, 2];['6', '6', '6', '6', '8', '8', '8', '8'];{'Nb': {5: {'no': 168, 'corner': 24, 'edge': 24, 'face': 0}}, 'Cd': {2: {'no': 168, 'corner': 0, 'edge': 48, 'face': 0}}}

mp-558448;Pr2Ir2O7;['Pr', 'Pr', 'Pr', 'Pr', 'Ir', 'Ir', 'Ir', 'Ir'];[3, 3, 3, 3, 4, 4, 4, 4];['8', '8', '8', '8', '6', '6', '6', '6'];{'Pr': {3: {'no': 168, 'corner': 0, 'edge': 48, 'face': 0}}, 'Ir': {4: {'no': 168, 'corner': 24, 'edge': 24, 'face': 0}}}

mp-505216;Gd2Ru2O7;['Gd', 'Gd', 'Gd', 'Gd', 'Ru', 'Ru', 'Ru', 'Ru'];[3, 3, 3, 3, 4, 4, 4, 4];['8', '8', '8', '8', '6', '6', '6', '6'];{'Gd': {3: {'no': 168, 'corner': 0, 'edge': 48, 'face': 0}}, 'Ru': {4: {'no': 168, 'corner': 24, 'edge': 24, 'face': 0}}}

mp-19674;Sc2Mn2O7;['Sc', 'Sc', 'Sc', 'Sc', 'Mn', 'Mn', 'Mn', 'Mn'];[3, 3, 3, 3, 4, 4, 4, 4];['8', '8', '8', '8', '6', '6', '6', '6'];{'Sc': {3: {'no': 264, 'corner': 0, 'edge': 48, 'face': 0}}, 'Mn': {4: {'no': 264, 'corner': 24, 'edge': 24, 'face': 0}}}

mp-4394;Pr2Sn2O7;['Sn', 'Sn', 'Sn', 'Sn', 'Pr', 'Pr', 'Pr', 'Pr'];[4, 4, 4, 4, 3, 3, 3, 3];['6', '6', '6', '6', '8', '8', '8', '8'];{'Sn': {4: {'no': 168, 'corner': 24, 'edge': 24, 'face': 0}}, 'Pr': {3: {'no': 168, 'corner': 0, 'edge': 48, 'face': 0}}}

mp-637431;Eu2Ru2O7;['Eu', 'Eu', 'Eu', 'Eu', 'Ru', 'Ru', 'Ru', 'Ru'];[2, 2, 2, 2, 5, 5, 5, 5];['8', '8', '8', '8', '6', '6', '6', '6'];{'Eu': {2: {'no': 168, 'corner': 0, 'edge': 48, 'face': 0}}, 'Ru': {5: {'no': 168, 'corner': 24, 'edge': 24, 'face': 0}}}

mp-3334;Tm2Sn2O7;['Sn', 'Sn', 'Sn', 'Sn', 'Tm', 'Tm', 'Tm', 'Tm'];[4, 4, 4, 4, 3, 3, 3, 3];['6', '6', '6', '6', '8', '8', '8', '8'];{'Sn': {4: {'no': 168, 'corner': 24, 'edge': 24, 'face': 0}}, 'Tm': {3: {'no': 168, 'corner': 0, 'edge': 48, 'face': 0}}}

mp-560329;Ce2Zr2O7;['Ce', 'Ce', 'Ce', 'Ce', 'Zr', 'Zr', 'Zr', 'Zr'];[3, 3, 3, 3, 4, 4, 4, 4];['8', '8', '8', '8', '6', '6', '6', '6'];{'Ce': {3: {'no': 168, 'corner': 0, 'edge': 48, 'face': 0}}, 'Zr': {4: {'no': 168, 'corner': 24, 'edge': 24, 'face': 0}}}

mp-5548;Ta2Cd2O7;['Cd', 'Cd', 'Cd', 'Cd', 'Ta', 'Ta', 'Ta', 'Ta'];[2, 2, 2, 2, 5, 5, 5, 5];['8', '8', '8', '8', '6', '6', '6', '6'];{'Cd': {2: {'no': 168, 'corner': 0, 'edge': 48, 'face': 0}}, 'Ta': {5: {'no': 168, 'corner': 24, 'edge': 24, 'face': 0}}}

mp-13801;Tl2Pt2O7;['Pt', 'Pt', 'Pt', 'Pt', 'Tl', 'Tl', 'Tl', 'Tl'];[4, 4, 4, 4, 3, 3, 3, 3];['6', '6', '6', '6', '8', '8', '8', '8'];{'Pt': {4: {'no': 168, 'corner': 24, 'edge': 24, 'face': 0}}, 'Tl': {3: {'no': 168, 'corner': 0, 'edge': 48, 'face': 0}}}

mp-15161;Tb2Ru2O7;['Ru', 'Ru', 'Ru', 'Ru', 'Tb', 'Tb', 'Tb', 'Tb'];[4, 4, 4, 4, 3, 3, 3, 3];['6', '6', '6', '6', '8', '8', '8', '8'];{'Ru': {4: {'no': 168, 'corner': 24, 'edge': 24, 'face': 0}}, 'Tb': {3: {'no': 168, 'corner': 0, 'edge': 48, 'face': 0}}}

mp-20845;Dy2Sn2O7;['Sn', 'Sn', 'Sn', 'Sn', 'Dy', 'Dy', 'Dy', 'Dy'];[4, 4, 4, 4, 3, 3, 3, 3];['6', '6', '6', '6', '8', '8', '8', '8'];{'Sn': {4: {'no': 168, 'corner': 24, 'edge': 24, 'face': 0}}, 'Dy': {3: {'no': 168, 'corner': 0, 'edge': 48, 'face': 0}}}

mp-23445;Bi2Ru2O7;['Ru', 'Ru', 'Ru', 'Ru', 'Bi', 'Bi', 'Bi', 'Bi'];[4, 4, 4, 4, 3, 3, 3, 3];['6', '6', '6', '6', '8', '8', '8', '8'];{'Ru': {4: {'no': 168, 'corner': 24, 'edge': 24, 'face': 0}}, 'Bi': {3: {'no': 168, 'corner': 0, 'edge': 48, 'face': 0}}}

mp-685944;Eu2Zr2O7;['Eu', 'Eu', 'Eu', 'Eu', 'Zr', 'Zr', 'Zr', 'Zr'];[3, 3, 3, 3, 4, 4, 4, 4];['8', '8', '8', '8', '6', '6', '6', '6'];{'Eu': {3: {'no': 168, 'corner': 0, 'edge': 48, 'face': 0}}, 'Zr': {4: {'no': 168, 'corner': 24, 'edge': 24, 'face': 0}}}

mp-642823;Dy2V2O7;['Dy', 'Dy', 'Dy', 'Dy', 'V', 'V', 'V', 'V'];[3, 3, 3, 3, 4, 4, 4, 4];['8', '8', '8', '8', '6', '6', '6', '6'];{'Dy': {3: {'no': 264, 'corner': 0, 'edge': 48, 'face': 0}}, 'V': {4: {'no': 264, 'corner': 24, 'edge': 24, 'face': 0}}}

mp-4086;La2Sn2O7;['Sn', 'Sn', 'Sn', 'Sn', 'La', 'La', 'La', 'La'];[4, 4, 4, 4, 3, 3, 3, 3];['6', '6', '6', '6', '8', '8', '8', '8'];{'Sn': {4: {'no': 168, 'corner': 24, 'edge': 24, 'face': 0}}, 'La': {3: {'no': 168, 'corner': 0, 'edge': 48, 'face': 0}}}

mp-557697;Hg2Sb2O7;['Hg', 'Hg', 'Hg', 'Hg', 'Sb', 'Sb', 'Sb', 'Sb'];[2, 2, 2, 2, 5, 5, 5, 5];['8', '8', '8', '8', '6', '6', '6', '6'];{'Hg': {2: {'no': 168, 'corner': 0, 'edge': 48, 'face': 0}}, 'Sb': {5: {'no': 168, 'corner': 24, 'edge': 24, 'face': 0}}}

mp-23341;Bi2Pt2O7;['Pt', 'Pt', 'Pt', 'Pt', 'Bi', 'Bi', 'Bi', 'Bi'];[2, 2, 2, 2, 5, 5, 5, 5];['6', '6', '6', '6', '8', '8', '8', '8'];{'Pt': {2: {'no': 168, 'corner': 24, 'edge': 24, 'face': 0}}, 'Bi': {5: {'no': 168, 'corner': 0, 'edge': 48, 'face': 0}}}

mp-17113;Sm2Ru2O7;['Ru', 'Ru', 'Ru', 'Ru', 'Sm', 'Sm', 'Sm', 'Sm'];[4, 4, 4, 4, 3, 3, 3, 3];['6', '6', '6', '6', '8', '8', '8', '8'];{'Ru': {4: {'no': 168, 'corner': 24, 'edge': 24, 'face': 0}}, 'Sm': {3: {'no': 168, 'corner': 0, 'edge': 48, 'face': 0}}}

mp-9765;Nd2Pt2O7;['Nd', 'Nd', 'Nd', 'Nd', 'Pt', 'Pt', 'Pt', 'Pt'];[3, 3, 3, 3, 4, 4, 4, 4];['8', '8', '8', '8', '6', '6', '6', '6'];{'Nd': {3: {'no': 168, 'corner': 0, 'edge': 48, 'face': 0}}, 'Pt': {4: {'no': 168, 'corner': 24, 'edge': 24, 'face': 0}}}

mp-3611;Dy2Hf2O7;['Dy', 'Dy', 'Dy', 'Dy', 'Hf', 'Hf', 'Hf', 'Hf'];[3, 3, 3, 3, 4, 4, 4, 4];['8', '8', '8', '8', '6', '6', '6', '6'];{'Dy': {3: {'no': 168, 'corner': 0, 'edge': 48, 'face': 0}}, 'Hf': {4: {'no': 168, 'corner': 24, 'edge': 24, 'face': 0}}}

mp-5373;Y2Ti2O7;['Ti', 'Ti', 'Ti', 'Ti', 'Y', 'Y', 'Y', 'Y'];[4, 4, 4, 4, 3, 3, 3, 3];['6', '6', '6', '6', '8', '8', '8', '8'];{'Ti': {4: {'no': 168, 'corner': 24, 'edge': 24, 'face': 0}}, 'Y': {3: {'no': 168, 'corner': 0, 'edge': 48, 'face': 0}}}

mp-3688;Er2Sn2O7;['Sn', 'Sn', 'Sn', 'Sn', 'Er', 'Er', 'Er', 'Er'];[4, 4, 4, 4, 3, 3, 3, 3];['6', '6', '6', '6', '8', '8', '8', '8'];{'Sn': {4: {'no': 168, 'corner': 24, 'edge': 24, 'face': 0}}, 'Er': {3: {'no': 168, 'corner': 0, 'edge': 48, 'face': 0}}}

mp-558131;Sm2Tc2O7;['Sm', 'Sm', 'Sm', 'Sm', 'Tc', 'Tc', 'Tc', 'Tc'];[3, 3, 3, 3, 4, 4, 4, 4];['8', '8', '8', '8', '6', '6', '6', '6'];{'Sm': {3: {'no': 168, 'corner': 0, 'edge': 48, 'face': 0}}, 'Tc': {4: {'no': 168, 'corner': 24, 'edge': 24, 'face': 0}}}

mp-19930;Nd2Ru2O7;['Ru', 'Ru', 'Ru', 'Ru', 'Nd', 'Nd', 'Nd', 'Nd'];[4, 4, 4, 4, 3, 3, 3, 3];['6', '6', '6', '6', '8', '8', '8', '8'];{'Ru': {4: {'no': 168, 'corner': 24, 'edge': 24, 'face': 0}}, 'Nd': {3: {'no': 168, 'corner': 0, 'edge': 48, 'face': 0}}}

mp-19036;Tm2V2O7;['V', 'V', 'V', 'V', 'Tm', 'Tm', 'Tm', 'Tm'];[4, 4, 4, 4, 3, 3, 3, 3];['6', '6', '6', '6', '8', '8', '8', '8'];{'V': {4: {'no': 264, 'corner': 24, 'edge': 24, 'face': 0}}, 'Tm': {3: {'no': 264, 'corner': 0, 'edge': 48, 'face': 0}}}

mp-5302;Gd2Ti2O7;['Ti', 'Ti', 'Ti', 'Ti', 'Gd', 'Gd', 'Gd', 'Gd'];[4, 4, 4, 4, 3, 3, 3, 3];['6', '6', '6', '6', '8', '8', '8', '8'];{'Ti': {4: {'no': 168, 'corner': 24, 'edge': 24, 'face': 0}}, 'Gd': {3: {'no': 168, 'corner': 0, 'edge': 48, 'face': 0}}}

mp-5472;Nb2Cd2O7;['Nb', 'Nb', 'Nb', 'Nb', 'Cd', 'Cd', 'Cd', 'Cd'];[5, 5, 5, 5, 2, 2, 2, 2];['6', '6', '6', '6', '8', '8', '8', '8'];{'Nb': {5: {'no': 168, 'corner': 24, 'edge': 24, 'face': 0}}, 'Cd': {2: {'no': 168, 'corner': 0, 'edge': 48, 'face': 0}}}

mp-19256;Er2Mn2O7;['Mn', 'Mn', 'Mn', 'Mn', 'Er', 'Er', 'Er', 'Er'];[4, 4, 4, 4, 3, 3, 3, 3];['6', '6', '6', '6', '8', '8', '8', '8'];{'Mn': {4: {'no': 264, 'corner': 24, 'edge': 24, 'face': 0}}, 'Er': {3: {'no': 264, 'corner': 0, 'edge': 48, 'face': 0}}}

mp-23372;Sn2Bi2O7;['Sn', 'Sn', 'Sn', 'Sn', 'Bi', 'Bi', 'Bi', 'Bi'];[4, 4, 4, 4, 3, 3, 3, 3];['6', '6', '6', '6', '8', '8', '8', '8'];{'Sn': {4: {'no': 168, 'corner': 24, 'edge': 24, 'face': 0}}, 'Bi': {3: {'no': 168, 'corner': 0, 'edge': 48, 'face': 0}}}

mp-18784;DyVO4;['V', 'V', 'Dy', 'Dy'];[5, 5, 3, 3];['4', '4', '8', '8'];{'V': {5: {'no': 76, 'corner': 8, 'edge': 4, 'face': 0}}, 'Dy': {3: {'no': 68, 'corner': 8, 'edge': 12, 'face': 0}}}

mp-19240;ErCrO4;['Cr', 'Cr', 'Er', 'Er'];[5, 5, 3, 3];['4', '4', '8', '8'];{'Cr': {5: {'no': 76, 'corner': 8, 'edge': 4, 'face': 0}}, 'Er': {3: {'no': 68, 'corner': 8, 'edge': 12, 'face': 0}}}

mp-18863;PrCrO4;['Cr', 'Cr', 'Pr', 'Pr'];[5, 5, 3, 3];['4', '4', '8', '8'];{'Cr': {5: {'no': 60, 'corner': 8, 'edge': 4, 'face': 0}}, 'Pr': {3: {'no': 52, 'corner': 8, 'edge': 12, 'face': 0}}}

mp-5836;ThSiO4;['Si', 'Si', 'Th', 'Th'];[4, 4, 4, 4];['4', '4', '8', '8'];{'Si': {4: {'no': 76, 'corner': 8, 'edge': 4, 'face': 0}}, 'Th': {4: {'no': 68, 'corner': 8, 'edge': 12, 'face': 0}}}

mp-19076;HoCrO4;['Cr', 'Cr', 'Ho', 'Ho'];[5, 5, 3, 3];['4', '4', '8', '8'];{'Cr': {5: {'no': 76, 'corner': 8, 'edge': 4, 'face': 0}}, 'Ho': {3: {'no': 68, 'corner': 8, 'edge': 12, 'face': 0}}}

mp-505290;EuVO4;['V', 'V', 'Eu', 'Eu'];[5, 5, 3, 3];['4', '4', '8', '8'];{'V': {5: {'no': 60, 'corner': 8, 'edge': 4, 'face': 0}}, 'Eu': {3: {'no': 52, 'corner': 8, 'edge': 12, 'face': 0}}}

mp-8058;YAsO4;['As', 'As', 'Y', 'Y'];[5, 5, 3, 3];['4', '4', '8', '8'];{'As': {5: {'no': 76, 'corner': 8, 'edge': 4, 'face': 0}}, 'Y': {3: {'no': 68, 'corner': 8, 'edge': 12, 'face': 0}}}

mp-546125;ScAsO4;['Sc', 'As', 'As', 'Sc'];[3, 5, 5, 3];['8', '4', '4', '8'];{'Sc': {3: {'no': 116, 'corner': 8, 'edge': 12, 'face': 0}}, 'As': {5: {'no': 124, 'corner': 8, 'edge': 4, 'face': 0}}}

mp-4006;ErPO4;['P', 'P', 'Er', 'Er'];[5, 5, 3, 3];['4', '4', '8', '8'];{'P': {5: {'no': 124, 'corner': 8, 'edge': 4, 'face': 0}}, 'Er': {3: {'no': 116, 'corner': 8, 'edge': 12, 'face': 0}}}

mp-3248;TbAsO4;['As', 'As', 'Tb', 'Tb'];[5, 5, 3, 3];['4', '4', '8', '8'];{'As': {5: {'no': 76, 'corner': 8, 'edge': 4, 'face': 0}}, 'Tb': {3: {'no': 68, 'corner': 8, 'edge': 12, 'face': 0}}}

mp-5632;DyAsO4;['As', 'As', 'Dy', 'Dy'];[5, 5, 3, 3];['4', '4', '8', '8'];{'As': {5: {'no': 76, 'corner': 8, 'edge': 4, 'face': 0}}, 'Dy': {3: {'no': 68, 'corner': 8, 'edge': 12, 'face': 0}}}

mp-19272;TbCrO4;['Cr', 'Cr', 'Tb', 'Tb'];[5, 5, 3, 3];['4', '4', '8', '8'];{'Cr': {5: {'no': 76, 'corner': 8, 'edge': 4, 'face': 0}}, 'Tb': {3: {'no': 68, 'corner': 8, 'edge': 12, 'face': 0}}}

mp-12944;HoAsO4;['As', 'As', 'Ho', 'Ho'];[5, 5, 3, 3];['4', '4', '8', '8'];{'As': {5: {'no': 76, 'corner': 8, 'edge': 4, 'face': 0}}, 'Ho': {3: {'no': 68, 'corner': 8, 'edge': 12, 'face': 0}}}

mp-19023;YbCrO4;['Cr', 'Cr', 'Yb', 'Yb'];[6, 6, 2, 2];['4', '4', '8', '8'];{'Cr': {6: {'no': 76, 'corner': 8, 'edge': 4, 'face': 0}}, 'Yb': {2: {'no': 68, 'corner': 8, 'edge': 12, 'face': 0}}}

mp-8615;NbBO4;['B', 'B', 'Nb', 'Nb'];[3, 3, 5, 5];['4', '4', '8', '8'];{'B': {3: {'no': 140, 'corner': 8, 'edge': 4, 'face': 0}}, 'Nb': {5: {'no': 132, 'corner': 8, 'edge': 12, 'face': 0}}}

mp-12387;YbAsO4;['As', 'As', 'Yb', 'Yb'];[5, 5, 3, 3];['4', '4', '8', '8'];{'As': {5: {'no': 76, 'corner': 8, 'edge': 4, 'face': 0}}, 'Yb': {3: {'no': 68, 'corner': 8, 'edge': 12, 'face': 0}}}

mp-19126;NdCrO4;['Cr', 'Cr', 'Nd', 'Nd'];[5, 5, 3, 3];['4', '4', '8', '8'];{'Cr': {5: {'no': 60, 'corner': 8, 'edge': 4, 'face': 0}}, 'Nd': {3: {'no': 52, 'corner': 8, 'edge': 12, 'face': 0}}}

mp-4624;TaBO4;['B', 'B', 'Ta', 'Ta'];[3, 3, 5, 5];['4', '4', '8', '8'];{'B': {3: {'no': 140, 'corner': 8, 'edge': 4, 'face': 0}}, 'Ta': {5: {'no': 132, 'corner': 8, 'edge': 12, 'face': 0}}}

mp-12929;SmAsO4;['As', 'As', 'Sm', 'Sm'];[5, 5, 3, 3];['4', '4', '8', '8'];{'As': {5: {'no': 76, 'corner': 8, 'edge': 4, 'face': 0}}, 'Sm': {3: {'no': 68, 'corner': 8, 'edge': 12, 'face': 0}}}

mp-13576;EuAsO4;['As', 'As', 'Eu', 'Eu'];[5, 5, 3, 3];['4', '4', '8', '8'];{'As': {5: {'no': 60, 'corner': 8, 'edge': 4, 'face': 0}}, 'Eu': {3: {'no': 52, 'corner': 8, 'edge': 12, 'face': 0}}}

mp-19215;CaCrO4;['Ca', 'Ca', 'Cr', 'Cr'];[2, 2, 6, 6];['8', '8', '4', '4'];{'Ca': {2: {'no': 52, 'corner': 8, 'edge': 12, 'face': 0}}, 'Cr': {6: {'no': 60, 'corner': 8, 'edge': 4, 'face': 0}}}

mp-18960;ErVO4;['V', 'V', 'Er', 'Er'];[5, 5, 3, 3];['4', '4', '8', '8'];{'V': {5: {'no': 76, 'corner': 8, 'edge': 4, 'face': 0}}, 'Er': {3: {'no': 68, 'corner': 8, 'edge': 12, 'face': 0}}}

mp-19323;SmVO4;['V', 'V', 'Sm', 'Sm'];[5, 5, 3, 3];['4', '4', '8', '8'];{'V': {5: {'no': 60, 'corner': 8, 'edge': 4, 'face': 0}}, 'Sm': {3: {'no': 52, 'corner': 8, 'edge': 12, 'face': 0}}}

mp-18956;SmCrO4;['Cr', 'Cr', 'Sm', 'Sm'];[5, 5, 3, 3];['4', '4', '8', '8'];{'Cr': {5: {'no': 60, 'corner': 8, 'edge': 4, 'face': 0}}, 'Sm': {3: {'no': 52, 'corner': 8, 'edge': 12, 'face': 0}}}

mp-5132;YPO4;['P', 'P', 'Y', 'Y'];[5, 5, 3, 3];['4', '4', '8', '8'];{'P': {5: {'no': 124, 'corner': 8, 'edge': 4, 'face': 0}}, 'Y': {3: {'no': 116, 'corner': 8, 'edge': 12, 'face': 0}}}

mp-18825;YCrO4;['Cr', 'Cr', 'Y', 'Y'];[5, 5, 3, 3];['4', '4', '8', '8'];{'Cr': {5: {'no': 76, 'corner': 8, 'edge': 4, 'face': 0}}, 'Y': {3: {'no': 68, 'corner': 8, 'edge': 12, 'face': 0}}}

mp-4179;YbPO4;['P', 'P', 'Yb', 'Yb'];[5, 5, 3, 3];['4', '4', '8', '8'];{'P': {5: {'no': 124, 'corner': 8, 'edge': 4, 'face': 0}}, 'Yb': {3: {'no': 116, 'corner': 8, 'edge': 12, 'face': 0}}}

mp-5884;TmPO4;['P', 'P', 'Tm', 'Tm'];[5, 5, 3, 3];['4', '4', '8', '8'];{'P': {5: {'no': 124, 'corner': 8, 'edge': 4, 'face': 0}}, 'Tm': {3: {'no': 116, 'corner': 8, 'edge': 12, 'face': 0}}}

mp-19068;TmVO4;['V', 'V', 'Tm', 'Tm'];[5, 5, 3, 3];['4', '4', '8', '8'];{'V': {5: {'no': 76, 'corner': 8, 'edge': 4, 'face': 0}}, 'Tm': {3: {'no': 68, 'corner': 8, 'edge': 12, 'face': 0}}}

mp-18734;HoVO4;['V', 'V', 'Ho', 'Ho'];[5, 5, 3, 3];['4', '4', '8', '8'];{'V': {5: {'no': 76, 'corner': 8, 'edge': 4, 'face': 0}}, 'Ho': {3: {'no': 68, 'corner': 8, 'edge': 12, 'face': 0}}}

mp-4820;ZrSiO4;['Si', 'Si', 'Zr', 'Zr'];[4, 4, 4, 4];['4', '4', '8', '8'];{'Si': {4: {'no': 124, 'corner': 8, 'edge': 4, 'face': 0}}, 'Zr': {4: {'no': 116, 'corner': 8, 'edge': 12, 'face': 0}}}

mp-19162;LaVO4;['V', 'V', 'La', 'La'];[5, 5, 3, 3];['4', '4', '8', '8'];{'V': {5: {'no': 60, 'corner': 8, 'edge': 4, 'face': 0}}, 'La': {3: {'no': 52, 'corner': 8, 'edge': 12, 'face': 0}}}

mp-25140;GdVO4;['V', 'V', 'Gd', 'Gd'];[5, 5, 3, 3];['4', '4', '8', '8'];{'V': {5: {'no': 76, 'corner': 8, 'edge': 4, 'face': 0}}, 'Gd': {3: {'no': 68, 'corner': 8, 'edge': 12, 'face': 0}}}

mp-631040;EuCrO4;['Cr', 'Cr', 'Eu', 'Eu'];[6, 6, 2, 2];['4', '4', '8', '8'];{'Cr': {6: {'no': 60, 'corner': 8, 'edge': 4, 'face': 0}}, 'Eu': {2: {'no': 52, 'corner': 8, 'edge': 12, 'face': 0}}}

mp-4609;HfSiO4;['Si', 'Si', 'Hf', 'Hf'];[4, 4, 4, 4];['4', '4', '8', '8'];{'Si': {4: {'no': 124, 'corner': 8, 'edge': 4, 'face': 0}}, 'Hf': {4: {'no': 116, 'corner': 8, 'edge': 12, 'face': 0}}}

mp-24916;GdCrO4;['Cr', 'Cr', 'Gd', 'Gd'];[5, 5, 3, 3];['4', '4', '8', '8'];{'Cr': {5: {'no': 76, 'corner': 8, 'edge': 4, 'face': 0}}, 'Gd': {3: {'no': 68, 'corner': 8, 'edge': 12, 'face': 0}}}

mp-18993;LuVO4;['V', 'V', 'Lu', 'Lu'];[5, 5, 3, 3];['4', '4', '8', '8'];{'V': {5: {'no': 76, 'corner': 8, 'edge': 4, 'face': 0}}, 'Lu': {3: {'no': 68, 'corner': 8, 'edge': 12, 'face': 0}}}

mp-19121;TbVO4;['V', 'V', 'Tb', 'Tb'];[5, 5, 3, 3];['4', '4', '8', '8'];{'V': {5: {'no': 76, 'corner': 8, 'edge': 4, 'face': 0}}, 'Tb': {3: {'no': 68, 'corner': 8, 'edge': 12, 'face': 0}}}

mp-4790;ThGeO4;['Ge', 'Ge', 'Th', 'Th'];[4, 4, 4, 4];['4', '4', '8', '8'];{'Ge': {4: {'no': 60, 'corner': 8, 'edge': 4, 'face': 0}}, 'Th': {4: {'no': 52, 'corner': 8, 'edge': 12, 'face': 0}}}

mp-18754;DyCrO4;['Cr', 'Cr', 'Dy', 'Dy'];[5, 5, 3, 3];['4', '4', '8', '8'];{'Cr': {5: {'no': 76, 'corner': 8, 'edge': 4, 'face': 0}}, 'Dy': {3: {'no': 68, 'corner': 8, 'edge': 12, 'face': 0}}}

mp-4340;TbPO4;['P', 'P', 'Tb', 'Tb'];[5, 5, 3, 3];['4', '4', '8', '8'];{'P': {5: {'no': 124, 'corner': 8, 'edge': 4, 'face': 0}}, 'Tb': {3: {'no': 116, 'corner': 8, 'edge': 12, 'face': 0}}}

mp-5767;DyPO4;['P', 'P', 'Dy', 'Dy'];[5, 5, 3, 3];['4', '4', '8', '8'];{'P': {5: {'no': 124, 'corner': 8, 'edge': 4, 'face': 0}}, 'Dy': {3: {'no': 116, 'corner': 8, 'edge': 12, 'face': 0}}}

mp-19360;LuCrO4;['Cr', 'Cr', 'Lu', 'Lu'];[5, 5, 3, 3];['4', '4', '8', '8'];{'Cr': {5: {'no': 92, 'corner': 8, 'edge': 4, 'face': 0}}, 'Lu': {3: {'no': 84, 'corner': 8, 'edge': 12, 'face': 0}}}

mp-18812;NdVO4;['V', 'V', 'Nd', 'Nd'];[5, 5, 3, 3];['4', '4', '8', '8'];{'V': {5: {'no': 60, 'corner': 8, 'edge': 4, 'face': 0}}, 'Nd': {3: {'no': 52, 'corner': 8, 'edge': 12, 'face': 0}}}

mp-24908;TmCrO4;['Cr', 'Cr', 'Tm', 'Tm'];[5, 5, 3, 3];['4', '4', '8', '8'];{'Cr': {5: {'no': 76, 'corner': 8, 'edge': 4, 'face': 0}}, 'Tm': {3: {'no': 68, 'corner': 8, 'edge': 12, 'face': 0}}}

mp-7644;LuAsO4;['As', 'As', 'Lu', 'Lu'];[5, 5, 3, 3];['4', '4', '8', '8'];{'As': {5: {'no': 108, 'corner': 8, 'edge': 4, 'face': 0}}, 'Lu': {3: {'no': 100, 'corner': 8, 'edge': 12, 'face': 0}}}

mp-613172;VBiO4;['Bi', 'V', 'V', 'Bi'];[3, 5, 5, 3];['8', '4', '4', '8'];{'Bi': {3: {'no': 52, 'corner': 8, 'edge': 12, 'face': 0}}, 'V': {5: {'no': 60, 'corner': 8, 'edge': 4, 'face': 0}}}

mp-19247;ScVO4;['Sc', 'Sc', 'V', 'V'];[3, 3, 5, 5];['8', '8', '4', '4'];{'Sc': {3: {'no': 116, 'corner': 8, 'edge': 12, 'face': 0}}, 'V': {5: {'no': 124, 'corner': 8, 'edge': 4, 'face': 0}}}

mp-4104;HoPO4;['P', 'P', 'Ho', 'Ho'];[5, 5, 3, 3];['4', '4', '8', '8'];{'P': {5: {'no': 124, 'corner': 8, 'edge': 4, 'face': 0}}, 'Ho': {3: {'no': 116, 'corner': 8, 'edge': 12, 'face': 0}}}

mp-19169;PrVO4;['V', 'V', 'Pr', 'Pr'];[5, 5, 3, 3];['4', '4', '8', '8'];{'V': {5: {'no': 60, 'corner': 8, 'edge': 4, 'face': 0}}, 'Pr': {3: {'no': 52, 'corner': 8, 'edge': 12, 'face': 0}}}

mp-4200;ScPO4;['P', 'P', 'Sc', 'Sc'];[5, 5, 3, 3];['4', '4', '8', '8'];{'P': {5: {'no': 124, 'corner': 8, 'edge': 4, 'face': 0}}, 'Sc': {3: {'no': 116, 'corner': 8, 'edge': 12, 'face': 0}}}

mp-19133;YVO4;['V', 'V', 'Y', 'Y'];[5, 5, 3, 3];['4', '4', '8', '8'];{'V': {5: {'no': 76, 'corner': 8, 'edge': 4, 'face': 0}}, 'Y': {3: {'no': 68, 'corner': 8, 'edge': 12, 'face': 0}}}

mp-18799;YbVO4;['V', 'V', 'Yb', 'Yb'];[5, 5, 3, 3];['4', '4', '8', '8'];{'V': {5: {'no': 76, 'corner': 8, 'edge': 4, 'face': 0}}, 'Yb': {3: {'no': 68, 'corner': 8, 'edge': 12, 'face': 0}}}

mp-2940;LuPO4;['P', 'P', 'Lu', 'Lu'];[5, 5, 3, 3];['4', '4', '8', '8'];{'P': {5: {'no': 124, 'corner': 8, 'edge': 4, 'face': 0}}, 'Lu': {3: {'no': 116, 'corner': 8, 'edge': 12, 'face': 0}}}

mp-18751;Mn2ZnO4;['Mn', 'Mn', 'Mn', 'Mn', 'Zn', 'Zn'];[3, 3, 3, 3, 2, 2];['6', '6', '6', '6', '4', '4'];{'Mn': {3: {'no': 248, 'corner': 24, 'edge': 24, 'face': 0}}, 'Zn': {2: {'no': 128, 'corner': 24, 'edge': 0, 'face': 0}}}

mp-14100;Cd(RhO2)2;['Rh', 'Rh', 'Rh', 'Rh', 'Cd', 'Cd'];[3, 3, 3, 3, 2, 2];['6', '6', '6', '6', '4', '4'];{'Rh': {3: {'no': 200, 'corner': 24, 'edge': 24, 'face': 0}}, 'Cd': {2: {'no': 112, 'corner': 24, 'edge': 0, 'face': 0}}}

mp-24899;Cr2HgO4;['Cr', 'Cr', 'Cr', 'Cr', 'Hg', 'Hg'];[3, 3, 3, 3, 2, 2];['6', '6', '6', '6', '4', '4'];{'Cr': {3: {'no': 200, 'corner': 24, 'edge': 24, 'face': 0}}, 'Hg': {2: {'no': 112, 'corner': 24, 'edge': 0, 'face': 0}}}

mp-3443;Cd(GaO2)2;['Ga', 'Ga', 'Ga', 'Ga', 'Cd', 'Cd'];[3, 3, 3, 3, 2, 2];['6', '6', '6', '6', '4', '4'];{'Ga': {3: {'no': 200, 'corner': 24, 'edge': 24, 'face': 0}}, 'Cd': {2: {'no': 112, 'corner': 24, 'edge': 0, 'face': 0}}}

mp-504573;Cr2CuO4;['Cr', 'Cr', 'Cr', 'Cr', 'Cu', 'Cu'];[3, 3, 3, 3, 2, 2];['6', '6', '6', '6', '4', '4'];{'Cr': {3: {'no': 296, 'corner': 24, 'edge': 24, 'face': 0}}, 'Cu': {2: {'no': 112, 'corner': 24, 'edge': 0, 'face': 0}}}

mp-6146;LiNbZnO4;['Li', 'Li', 'Li', 'Li', 'Zn', 'Zn', 'Zn', 'Zn', 'Nb', 'Nb', 'Nb', 'Nb'];[1, 1, 1, 1, 2, 2, 2, 2, 5, 5, 5, 5];['6', '6', '6', '6', '4', '4', '4', '4', '6', '6', '6', '6'];{'Li': {1: {'no': 248, 'corner': 24, 'edge': 24, 'face': 0}}, 'Zn': {2: {'no': 224, 'corner': 48, 'edge': 0, 'face': 0}}, 'Nb': {5: {'no': 248, 'corner': 24, 'edge': 24, 'face': 0}}}

mp-18803;Na2WO4;['Na', 'Na', 'Na', 'Na', 'W', 'W'];[1, 1, 1, 1, 6, 6];['6', '6', '6', '6', '4', '4'];{'Na': {1: {'no': 200, 'corner': 24, 'edge': 24, 'face': 0}}, 'W': {6: {'no': 112, 'corner': 24, 'edge': 0, 'face': 0}}}

mp-18748;Co3O4;['Co', 'Co', 'Co', 'Co', 'Co', 'Co'];[3, 3, 3, 3, 2, 2];['6', '6', '6', '6', '4', '4'];{'Co': {3: {'no': 368, 'corner': 24, 'edge': 24, 'face': 0}, 2: {'no': 184, 'corner': 24, 'edge': 0, 'face': 0}}}

mp-24868;Cr2CoO4;['Cr', 'Cr', 'Cr', 'Cr', 'Co', 'Co'];[3, 3, 3, 3, 2, 2];['6', '6', '6', '6', '4', '4'];{'Cr': {3: {'no': 296, 'corner': 24, 'edge': 24, 'face': 0}}, 'Co': {2: {'no': 112, 'corner': 24, 'edge': 0, 'face': 0}}}

mp-32316;Li2NiGe3O8;['Li', 'Li', 'Li', 'Li', 'Li', 'Li', 'Li', 'Li', 'Ni', 'Ni', 'Ni', 'Ni', 'Ge', 'Ge', 'Ge', 'Ge', 'Ge', 'Ge', 'Ge', 'Ge', 'Ge', 'Ge', 'Ge', 'Ge'];[1, 1, 1, 1, 1, 1, 1, 1, 2, 2, 2, 2, 4, 4, 4, 4, 4, 4, 4, 4, 4, 4, 4, 4];['4', '4', '4', '4', '4', '4', '4', '4', '6', '6', '6', '6', '6', '6', '6', '6', '6', '6', '6', '6', '6', '6', '6', '6'];{'Li': {1: {'no': 664, 'corner': 96, 'edge': 0, 'face': 0}}, 'Ni': {2: {'no': 368, 'corner': 24, 'edge': 24, 'face': 0}}, 'Ge': {4: {'no': 1032, 'corner': 72, 'edge': 72, 'face': 0}}}

mp-18766;Si(NiO2)2;['Si', 'Si', 'Ni', 'Ni', 'Ni', 'Ni'];[4, 4, 2, 2, 2, 2];['4', '4', '6', '6', '6', '6'];{'Si': {4: {'no': 184, 'corner': 24, 'edge': 0, 'face': 0}}, 'Ni': {2: {'no': 368, 'corner': 24, 'edge': 24, 'face': 0}}}

mp-32006;MgMn2O4;['Mg', 'Mg', 'Mn', 'Mn', 'Mn', 'Mn'];[2, 2, 3, 3, 3, 3];['4', '4', '6', '6', '6', '6'];{'Mg': {2: {'no': 128, 'corner': 24, 'edge': 0, 'face': 0}}, 'Mn': {3: {'no': 248, 'corner': 24, 'edge': 24, 'face': 0}}}

mp-19313;Zn(FeO2)2;['Fe', 'Fe', 'Fe', 'Fe', 'Zn', 'Zn'];[3, 3, 3, 3, 2, 2];['6', '6', '6', '6', '4', '4'];{'Fe': {3: {'no': 296, 'corner': 24, 'edge': 24, 'face': 0}}, 'Zn': {2: {'no': 112, 'corner': 24, 'edge': 0, 'face': 0}}}

mp-19344;Cr2NiO4;['Cr', 'Cr', 'Cr', 'Cr', 'Ni', 'Ni'];[3, 3, 3, 3, 2, 2];['6', '6', '6', '6', '4', '4'];{'Cr': {3: {'no': 280, 'corner': 24, 'edge': 24, 'face': 0}}, 'Ni': {2: {'no': 128, 'corner': 24, 'edge': 0, 'face': 0}}}

mp-19803;CdIn2O4;['Cd', 'Cd', 'In', 'In', 'In', 'In'];[2, 2, 3, 3, 3, 3];['4', '4', '6', '6', '6', '6'];{'Cd': {2: {'no': 112, 'corner': 24, 'edge': 0, 'face': 0}}, 'In': {3: {'no': 200, 'corner': 24, 'edge': 24, 'face': 0}}}

mp-18879;V2ZnO4;['V', 'V', 'V', 'V', 'Zn', 'Zn'];[3, 3, 3, 3, 2, 2];['6', '6', '6', '6', '4', '4'];{'V': {3: {'no': 216, 'corner': 24, 'edge': 24, 'face': 0}}, 'Zn': {2: {'no': 112, 'corner': 24, 'edge': 0, 'face': 0}}}

mp-541022;MnCr2O4;['Mn', 'Mn', 'Cr', 'Cr', 'Cr', 'Cr'];[2, 2, 3, 3, 3, 3];['4', '4', '6', '6', '6', '6'];{'Mn': {2: {'no': 112, 'corner': 24, 'edge': 0, 'face': 0}}, 'Cr': {3: {'no': 200, 'corner': 24, 'edge': 24, 'face': 0}}}

mp-28146;LiGa5O8;['Li', 'Li', 'Li', 'Li', 'Ga', 'Ga', 'Ga', 'Ga', 'Ga', 'Ga', 'Ga', 'Ga', 'Ga', 'Ga', 'Ga', 'Ga', 'Ga', 'Ga', 'Ga', 'Ga', 'Ga', 'Ga', 'Ga', 'Ga'];[1, 1, 1, 1, 3, 3, 3, 3, 3, 3, 3, 3, 3, 3, 3, 3, 3, 3, 3, 3, 3, 3, 3, 3];['6', '6', '6', '6', '6', '4', '4', '4', '4', '4', '4', '4', '4', '6', '6', '6', '6', '6', '6', '6', '6', '6', '6', '6'];{'Li': {1: {'no': 320, 'corner': 24, 'edge': 24, 'face': 0}}, 'Ga': {3: {'no': 1552, 'corner': 168, 'edge': 72, 'face': 0}}}

mp-24940;Cd(FeO2)2;['Fe', 'Fe', 'Fe', 'Fe', 'Cd', 'Cd'];[3, 3, 3, 3, 2, 2];['6', '6', '6', '6', '4', '4'];{'Fe': {3: {'no': 200, 'corner': 24, 'edge': 24, 'face': 0}}, 'Cd': {2: {'no': 112, 'corner': 24, 'edge': 0, 'face': 0}}}

mp-3536;MgAl2O4;['Mg', 'Mg', 'Al', 'Al', 'Al', 'Al'];[2, 2, 3, 3, 3, 3];['4', '4', '6', '6', '6', '6'];{'Mg': {2: {'no': 184, 'corner': 24, 'edge': 0, 'face': 0}}, 'Al': {3: {'no': 368, 'corner': 24, 'edge': 24, 'face': 0}}}

mp-19410;ZnCr2O4;['Cr', 'Cr', 'Cr', 'Cr', 'Zn', 'Zn'];[3, 3, 3, 3, 2, 2];['6', '6', '6', '6', '4', '4'];{'Cr': {3: {'no': 296, 'corner': 24, 'edge': 24, 'face': 0}}, 'Zn': {2: {'no': 112, 'corner': 24, 'edge': 0, 'face': 0}}}

mp-18759;Mn3O4;['Mn', 'Mn', 'Mn', 'Mn', 'Mn', 'Mn'];[2, 2, 3, 3, 3, 3];['4', '4', '6', '6', '6', '6'];{'Mn': {2: {'no': 124, 'corner': 24, 'edge': 0, 'face': 0}, 3: {'no': 244, 'corner': 24, 'edge': 24, 'face': 0}}}

mp-19306;Fe3O4;['Fe', 'Fe', 'Fe', 'Fe', 'Fe', 'Fe'];[3, 3, 3, 3, 2, 2];['6', '6', '6', '6', '4', '4'];{'Fe': {3: {'no': 296, 'corner': 24, 'edge': 24, 'face': 0}, 2: {'no': 112, 'corner': 24, 'edge': 0, 'face': 0}}}

mp-4409;Cu(RhO2)2;['Cu', 'Cu', 'Rh', 'Rh', 'Rh', 'Rh'];[2, 2, 3, 3, 3, 3];['4', '4', '6', '6', '6', '6'];{'Cu': {2: {'no': 112, 'corner': 24, 'edge': 0, 'face': 0}}, 'Rh': {3: {'no': 200, 'corner': 24, 'edge': 24, 'face': 0}}}

mp-19202;MgCr2O4;['Mg', 'Mg', 'Cr', 'Cr', 'Cr', 'Cr'];[2, 2, 3, 3, 3, 3];['4', '4', '6', '6', '6', '6'];{'Mg': {2: {'no': 112, 'corner': 24, 'edge': 0, 'face': 0}}, 'Cr': {3: {'no': 296, 'corner': 24, 'edge': 24, 'face': 0}}}

mp-560516;Co(RhO2)2;['Co', 'Co', 'Rh', 'Rh', 'Rh', 'Rh'];[2, 2, 3, 3, 3, 3];['4', '4', '6', '6', '6', '6'];{'Co': {2: {'no': 112, 'corner': 24, 'edge': 0, 'face': 0}}, 'Rh': {3: {'no': 200, 'corner': 24, 'edge': 24, 'face': 0}}}

mp-640147;Fe(NiO2)2;['Fe', 'Fe', 'Ni', 'Ni', 'Ni', 'Ni'];[2, 2, 3, 3, 3, 3];['4', '4', '6', '6', '6', '6'];{'Fe': {2: {'no': 112, 'corner': 24, 'edge': 0, 'face': 0}}, 'Ni': {3: {'no': 296, 'corner': 24, 'edge': 24, 'face': 0}}}

mp-554528;TiMn2O4;['Ti', 'Ti', 'Ti', 'Ti', 'Mn', 'Mn', 'Mn', 'Mn', 'Mn', 'Mn', 'Mn', 'Mn'];[4, 4, 4, 4, 2, 2, 2, 2, 2, 2, 2, 2];['6', '6', '6', '6', '6', '6', '6', '6', '4', '4', '4', '4'];{'Ti': {4: {'no': 200, 'corner': 24, 'edge': 24, 'face': 0}}, 'Mn': {2: {'no': 424, 'corner': 72, 'edge': 24, 'face': 0}}}

mp-18720;Mn2CdO4;['Mn', 'Mn', 'Mn', 'Mn', 'Cd', 'Cd'];[3, 3, 3, 3, 2, 2];['6', '6', '6', '6', '4', '4'];{'Mn': {3: {'no': 232, 'corner': 24, 'edge': 24, 'face': 0}}, 'Cd': {2: {'no': 104, 'corner': 24, 'edge': 0, 'face': 0}}}

mp-585492;Li2MgMn3O8;['Li', 'Li', 'Li', 'Li', 'Li', 'Li', 'Li', 'Li', 'Mg', 'Mg', 'Mg', 'Mg', 'Mn', 'Mn', 'Mn', 'Mn', 'Mn', 'Mn', 'Mn', 'Mn', 'Mn', 'Mn', 'Mn', 'Mn'];[1, 1, 1, 1, 1, 1, 1, 1, 2, 2, 2, 2, 4, 4, 4, 4, 4, 4, 4, 4, 4, 4, 4, 4];['4', '4', '4', '4', '4', '4', '4', '4', '6', '6', '6', '6', '6', '6', '6', '6', '6', '6', '6', '6', '6', '6', '6', '6'];{'Li': {1: {'no': 616, 'corner': 96, 'edge': 0, 'face': 0}}, 'Mg': {2: {'no': 344, 'corner': 24, 'edge': 24, 'face': 0}}, 'Mn': {4: {'no': 1008, 'corner': 72, 'edge': 72, 'face': 0}}}

mp-25100;Ni2GeO4;['Ni', 'Ni', 'Ni', 'Ni', 'Ge', 'Ge'];[2, 2, 2, 2, 4, 4];['6', '6', '6', '6', '4', '4'];{'Ni': {2: {'no': 368, 'corner': 24, 'edge': 24, 'face': 0}}, 'Ge': {4: {'no': 184, 'corner': 24, 'edge': 0, 'face': 0}}}

mp-5794;Zn(GaO2)2;['Zn', 'Zn', 'Ga', 'Ga', 'Ga', 'Ga'];[2, 2, 3, 3, 3, 3];['4', '4', '6', '6', '6', '6'];{'Zn': {2: {'no': 112, 'corner': 24, 'edge': 0, 'face': 0}}, 'Ga': {3: {'no': 296, 'corner': 24, 'edge': 24, 'face': 0}}}

mp-652534;Mn3Cu3O8;['Mn', 'Mn', 'Mn', 'Mn', 'Mn', 'Mn', 'Mn', 'Mn', 'Mn', 'Mn', 'Mn', 'Mn', 'Cu', 'Cu', 'Cu', 'Cu', 'Cu', 'Cu', 'Cu', 'Cu', 'Cu', 'Cu', 'Cu', 'Cu'];[4, 4, 4, 4, 4, 4, 4, 4, 4, 4, 4, 4, 2, 2, 2, 2, 1, 1, 1, 1, 1, 1, 1, 1];['6', '6', '6', '6', '6', '6', '6', '6', '6', '6', '6', '6', '6', '6', '6', '6', '4', '4', '4', '4', '4', '4', '4', '4'];{'Mn': {4: {'no': 888, 'corner': 72, 'edge': 72, 'face': 0}}, 'Cu': {2: {'no': 296, 'corner': 24, 'edge': 24, 'face': 0}, 1: {'no': 448, 'corner': 96, 'edge': 0, 'face': 0}}}

mp-2908;Al2ZnO4;['Al', 'Al', 'Al', 'Al', 'Zn', 'Zn'];[3, 3, 3, 3, 2, 2];['6', '6', '6', '6', '4', '4'];{'Al': {3: {'no': 368, 'corner': 24, 'edge': 24, 'face': 0}}, 'Zn': {2: {'no': 184, 'corner': 24, 'edge': 0, 'face': 0}}}

mp-704943;Li2Mn3ZnO8;['Li', 'Li', 'Li', 'Li', 'Li', 'Li', 'Li', 'Li', 'Mn', 'Mn', 'Mn', 'Mn', 'Mn', 'Mn', 'Mn', 'Mn', 'Mn', 'Mn', 'Mn', 'Mn', 'Zn', 'Zn', 'Zn', 'Zn'];[1, 1, 1, 1, 1, 1, 1, 1, 4, 4, 4, 4, 4, 4, 4, 4, 4, 4, 4, 4, 2, 2, 2, 2];['6', '4', '4', '6', '6', '4', '4', '6', '6', '6', '6', '6', '6', '6', '6', '6', '6', '6', '6', '6', '4', '4', '4', '4'];{'Li': {1: {'no': 724, 'corner': 72, 'edge': 24, 'face': 0}}, 'Mn': {4: {'no': 1068, 'corner': 72, 'edge': 72, 'face': 0}}, 'Zn': {2: {'no': 344, 'corner': 48, 'edge': 0, 'face': 0}}}

mp-18037;LiNbZnO4;['Li', 'Li', 'Li', 'Li', 'Zn', 'Zn', 'Zn', 'Zn', 'Nb', 'Nb', 'Nb', 'Nb'];[1, 1, 1, 1, 2, 2, 2, 2, 5, 5, 5, 5];['6', '6', '6', '6', '4', '4', '4', '4', '6', '6', '6', '6'];{'Li': {1: {'no': 248, 'corner': 24, 'edge': 24, 'face': 0}}, 'Zn': {2: {'no': 224, 'corner': 48, 'edge': 0, 'face': 0}}, 'Nb': {5: {'no': 248, 'corner': 24, 'edge': 24, 'face': 0}}}

mp-13843;Li2TeO4;['Li', 'Li', 'Li', 'Li', 'Li', 'Li', 'Li', 'Li', 'Te', 'Te', 'Te', 'Te'];[1, 1, 1, 1, 1, 1, 1, 1, 6, 6, 6, 6];['4', '4', '4', '4', '6', '6', '6', '6', '6', '6', '6', '6'];{'Li': {1: {'no': 464, 'corner': 72, 'edge': 24, 'face': 0}}, 'Te': {6: {'no': 240, 'corner': 24, 'edge': 24, 'face': 0}}}

mp-18750;Mn(FeO2)2;['Mn', 'Mn', 'Fe', 'Fe', 'Fe', 'Fe'];[2, 2, 3, 3, 3, 3];['4', '4', '6', '6', '6', '6'];{'Mn': {2: {'no': 112, 'corner': 24, 'edge': 0, 'face': 0}}, 'Fe': {3: {'no': 200, 'corner': 24, 'edge': 24, 'face': 0}}}

mp-18852;Na2MoO4;['Na', 'Na', 'Na', 'Na', 'Mo', 'Mo'];[1, 1, 1, 1, 6, 6];['6', '6', '6', '6', '4', '4'];{'Na': {1: {'no': 200, 'corner': 24, 'edge': 24, 'face': 0}}, 'Mo': {6: {'no': 112, 'corner': 24, 'edge': 0, 'face': 0}}}

mp-19318;Ag2MoO4;['Mo', 'Mo', 'Ag', 'Ag', 'Ag', 'Ag'];[6, 6, 1, 1, 1, 1];['4', '4', '6', '6', '6', '6'];{'Mo': {6: {'no': 112, 'corner': 24, 'edge': 0, 'face': 0}}, 'Ag': {1: {'no': 200, 'corner': 24, 'edge': 24, 'face': 0}}}

mp-31770;Fe3O4;['Fe', 'Fe', 'Fe', 'Fe', 'Fe', 'Fe'];[2, 2, 3, 3, 3, 3];['6', '6', '4', '6', '6', '4'];{'Fe': {2: {'no': 124, 'corner': 12, 'edge': 12, 'face': 0}, 3: {'no': 228, 'corner': 36, 'edge': 12, 'face': 0}}}

mp-5146;Zn(RhO2)2;['Zn', 'Zn', 'Rh', 'Rh', 'Rh', 'Rh'];[2, 2, 3, 3, 3, 3];['4', '4', '6', '6', '6', '6'];{'Zn': {2: {'no': 112, 'corner': 24, 'edge': 0, 'face': 0}}, 'Rh': {3: {'no': 200, 'corner': 24, 'edge': 24, 'face': 0}}}

mp-566472;Mn(RhO2)2;['Mn', 'Mn', 'Rh', 'Rh', 'Rh', 'Rh'];[2, 2, 3, 3, 3, 3];['4', '4', '6', '6', '6', '6'];{'Mn': {2: {'no': 112, 'corner': 24, 'edge': 0, 'face': 0}}, 'Rh': {3: {'no': 200, 'corner': 24, 'edge': 24, 'face': 0}}}

mp-3904;Mg2GeO4;['Mg', 'Mg', 'Mg', 'Mg', 'Ge', 'Ge'];[2, 2, 2, 2, 4, 4];['6', '6', '6', '6', '4', '4'];{'Mg': {2: {'no': 296, 'corner': 24, 'edge': 24, 'face': 0}}, 'Ge': {4: {'no': 112, 'corner': 24, 'edge': 0, 'face': 0}}}
